Repository: Spencer4792/The-Self-Taught-CS-Degree

# The Self-Taught CS Degree

### Everything you'd learn in a computer science bachelor's, from your first line of code to your first job offer.

You start at "what is a program," and you finish with the data structures, systems knowledge, real projects, and interview preparation that actually get people hired. Every concept is built from the ground up, with runnable code and a project in every chapter. No degree, no bootcamp, and no prior experience required.

*Created and maintained by Spencer Hales. Free and open under the [MIT License](LICENSE).*

---

File: 30-Fab-Engineering/30.4-cmp-process-engineering.md (part 1 of 2)
# Chapter 30.4 - CMP Process Engineering: Uniformity, Defects, and Control

> _Goal: Learn to think like a CMP process engineer: the person who owns what comes off the polisher, not just how the polisher works. Building on the CMP tool anatomy and endpoint algorithms of [17.7](../17-Semiconductors/17.7-fab-equipment-and-tool-software.md), the slurry chemistry of [30.2](30.2-chemical-engineering-for-cmp.md), and the kinematics of [30.3](30.3-mechanical-engineering-for-fab-tools.md), you will learn the metrics (WIWNU, planarization efficiency, dishing, erosion), the failure modes (defects, drift, consumable decay), and the two power tools of the trade: designed experiments and statistical process control, both built on the statistics of [16.1](../16-Data/16.1-statistics-and-probability.md). You will build a wafer-scale CMP simulator in Python, run a 100-wafer marathon on it, and then optimize it with a real 2^3 factorial experiment: a portfolio project that mirrors the actual daily work of the job._

Chapter [30.2](30.2-chemical-engineering-for-cmp.md) gave you the chemistry: what is in the slurry and why it removes material. Chapter [30.3](30.3-mechanical-engineering-for-fab-tools.md) gave you the machine: rotations, forces, and why matched platen and head speeds give every point on the wafer the same sliding velocity. This chapter is about the job that sits on top of both. A **process engineer** does not design the polisher and does not mix the slurry. They own the result: how many angstroms came off, how evenly, with how many defects, wafer after wafer, for months. Everything in this chapter is something a CMP process engineer at a fab, or a process applications engineer at a vendor like Ebara or Applied Materials, measures, tunes, or troubleshoots in a normal week.

## Start here: the pilot, not the mechanic

Think of the CMP tool as an aircraft. The mechanical engineers of 30.3 built the airframe and the engines: the platen bearings, the carrier head gimbal, the drive motors. The chemical engineers of 30.2 supply the fuel and characterize the weather: slurry chemistry, pad material, the fluid film in the contact. The software engineers of 17.7 built the avionics: endpoint detectors, run-to-run controllers, SPC charts.

The process engineer is the pilot.

The pilot did not build any of it, but the pilot is responsible for the flight. The recipe is the flight plan: pressures, speeds, flows, times, filed in advance and followed unless something forces a change. Metrology is the instrument panel: you cannot see the film you are polishing any more than a pilot in cloud can see the ground, so you fly on instruments, and you learn to scan them in a fixed pattern rather than staring at one gauge. SPC charts are the flight recorder plus the instrument scan discipline: they tell you when a reading is a gust and when it is a fuel leak. A designed experiment is a flight test program: a deliberate, structured set of maneuvers to map how the aircraft actually responds, flown once so that every ordinary flight afterward can be routine. And qualification, which we reach at the end, is the preflight checklist: the fixed ritual that decides whether this aircraft flies today at all.

One more property of this aircraft matters, and it will return again and again: the instruments lag. Post-CMP thickness is often measured on a separate metrology tool, minutes to hours after the polish, and often on only a few wafers per lot. You are flying a plane whose altimeter tells you where you were 25 wafers ago. Every control decision in this chapter is shaped by that delay.

## The job on one page: own the transfer function

Strip the job to a block diagram and it is a transfer function: inputs go in, a physical process transforms them, outputs come out. The process engineer owns the arrow in the middle.

```text
  INPUTS                        PROCESS                    OUTPUTS
  ──────                        ───────                    ───────
  recipe:                                                  removal rate
    zone pressures      ┌─────────────────────┐            (A/min, per zone)
    platen/head speed   │                     │
    slurry flow         │   pad + slurry +    │            uniformity
    polish time         │   wafer contact     │            (WIWNU, WTWNU)
                        │                     │
  consumable state:     │   (Preston, plus    │            topography
    pad age/condition   │   everything hiding │            (step height,
    disk wear           │   inside Kp)        │            dishing, erosion)
    slurry health       │                     │
    ring wear           └─────────────────────┘            defects
                                                           (scratches,
  tool state:                                              residue, corrosion)
    temperature, warm-up,
    chamber-to-chamber match
```

Three things to notice, because they define the daily work:

- **Only the recipe column is directly settable.** Consumable state and tool state change on their own, continuously, whether or not you touch anything. A large fraction of process engineering is estimating those hidden states from the outputs.
- **The outputs trade against each other.** More pressure raises rate but worsens defects and dishing. A softer pad reduces scratches but planarizes worse. There is no single "best" setting, only a chosen operating point on a trade-off surface, and the spec limits define the box you must stay inside.
- **You never observe the outputs completely.** You measure a handful of sites on a handful of wafers. Everything else is inference. The pilot's instruments sample the world; they are not the world.

## Preston beyond the poster

Chapter [17.7](../17-Semiconductors/17.7-fab-equipment-and-tool-software.md) introduced **Preston's equation** as the first-order model of removal:

```text
   RR = Kp · P · V
```

Removal rate is proportional to pressure times relative velocity, and Kp absorbs everything else. For the tool software of 17.7 that was enough. For a process engineer, the interesting physics is exactly what the poster version hides, so let us open both boxes: what is inside Kp, and why P is not what you think it is.

### What hides inside Kp

Kp is not a constant of nature. It is a lumped coefficient that bundles at least:

- **Slurry chemistry**: oxidizer concentration, pH, abrasive type and loading, all covered in [30.2](30.2-chemical-engineering-for-cmp.md). Change the slurry batch and Kp moves.
- **Pad state**: a freshly conditioned pad presents sharp asperities that carry abrasive into the film; a glazed pad presents a smooth plateau that mostly slides. Same commanded pressure, very different Kp.
- **Temperature**: friction dissipates real power into the pad (see the power budget in [30.3](30.3-mechanical-engineering-for-fab-tools.md)), the pad warms up over consecutive wafers, and most CMP chemistries speed up with temperature. Kp on wafer 1 of the day is not Kp on wafer 10.
- **Film material and pattern**: oxide, copper, tungsten, and barrier metals each have their own Kp with a given slurry, which is the entire basis of polish selectivity, and the local pattern density modulates it further (more below).

So when your rate drifts and pressure and speed have not changed, the drift lives in Kp, and your job is to figure out which of Kp's tenants moved.

### The sublinear truth

Preston is linear in P·V; real CMP is not, especially for metal polishes. At low P·V, removal is limited by mechanics and the linear law holds well. Push P·V high enough and removal saturates, because the chemistry cannot regenerate the softened surface layer as fast as the mechanics wipes it away: the reaction step and the abrasion step run in series, and the slower one sets the pace. A **Langmuir-type saturation** model captures this in one line, `RR = a·P·V / (1 + b·P·V)`, which is linear with slope `a` when `b·P·V << 1` and flattens toward `a/b` when the chemical step is the bottleneck. The practical consequence: near the top of the tool's pressure range, adding pressure buys you less rate than Preston promises but the full extra dose of defects, so experienced engineers treat the last 20 percent of the pressure range with suspicion.

### Pressure is not uniform, even when you command it

The recipe says 4.0 psi. No point on the wafer necessarily sees 4.0 psi. Three reasons:

- **The edge discontinuity.** The wafer is a rigid disk pressed into a compliant pad. At the wafer's edge the pad rebounds, and contact mechanics concentrates stress there, classically producing a fast-polishing ring a few millimeters wide. The **retaining ring** that keeps the wafer from scooting out of the head (see [30.3](30.3-mechanical-engineering-for-fab-tools.md) for the force balance) is also a process knob: it presses the pad down just outside the wafer, pre-compressing it, and ring pressure and ring wear both reshape the edge profile.
- **Membrane zones blend.** Modern carrier heads press through a flexible membrane divided into concentric pressure zones, five to seven on current tools. But the membrane is one continuous sheet of rubber; it cannot hold a pressure step. Each zone's influence on the wafer is a smooth bump centered on the zone, and the pressure the wafer feels at any radius is a blend of neighboring zones.
- **The film stack fights back.** Incoming wafers arrive with their own bow and thickness profile, so even a perfectly uniform pressure would produce a nonuniform post-polish thickness.

The blending point deserves code, because it produces the least intuitive behavior a new engineer meets: zone knobs interact. Model each zone's influence as a Gaussian in radius, normalize so the influences sum to one everywhere, and compute the removal profile:

```python
"""Multi-zone carrier head: zone pressures shape the radial removal profile.
Run: python3 zone_profile.py
"""
import numpy as np

R_WAFER = 150.0                          # wafer radius, mm (300 mm wafer)
r = np.linspace(0.0, R_WAFER, 151)       # radial grid, 1 mm steps

# A 5-zone membrane: zone centers across the radius, in mm.
ZONE_CENTERS = np.array([0.0, 45.0, 85.0, 118.0, 143.0])
ZONE_WIDTH = 24.0                        # influence spread of each zone, mm

def pressure_profile(zone_psi):
    """Pressure the wafer actually sees at each radius.
    Each zone contributes a Gaussian influence function; the membrane
    blends them, so felt pressure is a weighted mix of zone setpoints."""
    g = np.exp(-0.5 * ((r[:, None] - ZONE_CENTERS[None, :]) / ZONE_WIDTH) ** 2)
    w = g / g.sum(axis=1, keepdims=True)     # normalized blend at each radius
    return w @ zone_psi                      # psi felt at each radius

def removal_profile(zone_psi, V=1.2, Kp=520.0):
    """Preston per radius: RR(r) = Kp * P(r) * V, times a retaining-ring
    edge band where pad rebound raises contact pressure a few percent."""
    P = pressure_profile(zone_psi)
    ring_band = 1.0 + 0.05 * np.exp(-0.5 * ((R_WAFER - r) / 7.0) ** 2)
    return Kp * P * V * ring_band            # A/min at each radius

def wiwnu_sigma(profile):
    return 100.0 * profile.std() / profile.mean()

recipes = {
    "all zones 4.00 psi":       np.array([4.00, 4.00, 4.00, 4.00, 4.00]),
    "edge zone only, -0.22":    np.array([4.00, 4.00, 4.00, 4.00, 3.78]),
    "zones 4+5 tuned together": np.array([4.02, 4.00, 4.00, 4.14, 3.78]),
}
for name, recipe in recipes.items():
    rr = removal_profile(recipe)
    print(f"{name:>25}: mean {rr.mean():6.1f} A/min | "
          f"center {rr[0]:6.1f}  mid {rr[75]:6.1f}  edge {rr[-1]:6.1f} | "
          f"WIWNU(1sigma) {wiwnu_sigma(rr):.2f}%")
```

```text
       all zones 4.00 psi: mean 2503.7 A/min | center 2496.0  mid 2496.0  edge 2620.8 | WIWNU(1sigma) 1.00%
    edge zone only, -0.22: mean 2484.3 A/min | center 2496.0  mid 2494.5  edge 2521.8 | WIWNU(1sigma) 0.80%
 zones 4+5 tuned together: mean 2503.8 A/min | center 2506.6  mid 2505.5  edge 2548.8 | WIWNU(1sigma) 0.52%
```

Read the numbers. With uniform zone pressures, the ring edge band makes the outer 10 mm polish about 5 percent fast, and WIWNU sits at 1.00 percent. The obvious fix, trim only the edge zone, helps but disappoints: 0.80 percent, because the trim also drags down the region between zones 4 and 5 that the edge zone's influence tail reaches. The better fix trims zone 5 and raises zone 4 to backfill the tail, cutting WIWNU roughly in half. This is the daily texture of profile tuning: the knobs are not orthogonal, every zone move leaks into its neighbors through the membrane, and a good engineer tunes zones in pairs, thinking in influence functions rather than in zones. Keep this model; the Build it simulator reuses it.

## The uniformity zoo

"Uniform" is not one number. The trade uses a small zoo of metrics, and interviews for this job routinely ask you to define them precisely, so let us do exactly that.

- **WIWNU** (within-wafer nonuniformity) describes variation across a single wafer's measurement sites. Two flavors coexist and they are not interchangeable. The _range flavor_ is `(max - min) / (2 * mean) * 100%`, driven entirely by the two extreme sites. The _one-sigma flavor_ is `stddev / mean * 100%` (the coefficient of variation from [16.1](../16-Data/16.1-statistics-and-probability.md)), which uses all sites and is gentler on single outliers. For the same wafer the range flavor is typically 1.5 to 3 times larger. Reporting one when the customer expects the other is a classic and expensive miscommunication: always state the flavor and the site count.
- **WTWNU** (wafer-to-wafer nonuniformity) applies the same statistics to wafer means across a lot or a day: it measures the stability of the process, where WIWNU measures the flatness of the profile.
- **Step height reduction**: patterned wafers arrive with topography, steps of height `SH_pre` between high and low regions. After polish the step is `SH_post`, and the reduction is `1 - SH_post / SH_pre`.
- **Planarization efficiency (PE)** asks a sharper question: of the material you removed, did you take it from the peaks (good) or from everywhere (wasteful)? Define `PE = 1 - (removal in low areas / removal in high areas)`. PE = 1 means only peaks polished, ideal planarization. PE = 0 means blanket thinning: the step survives untouched while you burn film budget. Hard pads and long-range stiffness push PE up; soft conformable pads push it down.

### Dishing and erosion: uniformity's pattern-level cousins

Two topography defects live below the reach of any zone knob, at the scale of the chip layout itself. Both were introduced qualitatively in 17.7; here is the cross-section a process engineer draws on the whiteboard:

```text
  ideal damascene result          dishing                    erosion
  (flat top surface)              (wide line sags)           (dense array sinks)

  ────┬────┬────┬────         ────┐          ┌────       ─┐ ╷  ╷  ╷  ╷ ┌─
      │ Cu │    │ Cu              │ ~~~~~~~~ │            │_╵__╵__╵__╵_│
  oxide    oxide                  │____Cu____│              Cu Cu Cu Cu
                                  wide copper line          oxide between lines
                                  polishes below the        thinned; whole array
                                  oxide surface             sits low
```

**Dishing** is the sagging of a wide soft feature (a fat copper power rail) below the surrounding hard dielectric: the pad flexes into the wide opening and keeps polishing the metal after the field has cleared. **Erosion** is the thinning of the dielectric between densely packed lines: a dense array is mostly metal, polishes fast as a unit, and the thin oxide spacers get dragged down with it. Both are measured in angstroms by profilometry or high-resolution metrology on specific layout structures, both get worse with overpolish, and neither responds to zone pressure, because they are set by pattern geometry and consumable choice (pad hardness, slurry selectivity, per 30.2), not by the radial pressure profile.

This is the mechanism behind **pattern density effects**: the local removal rate depends on the local fraction of area that is actually up and touching the pad. A dense array presents lots of contact area, so pressure per unit contact is low and steps planarize slowly; an isolated feature in open field concentrates the entire local load on itself and planarizes fast. The same recipe therefore polishes a dense SRAM block and an open analog region differently on the same die, which is why layouts carry dummy fill (see 17.7) and why process engineers qualify recipes on patterned product-like test wafers, never only on blanket films.

### Metrology: the instrument panel

Post-CMP film thickness is measured optically (interferometry or ellipsometry) at a fixed pattern of sites: a common full map is **49 points** arranged as a center point plus concentric rings, and a quick in-line check might use 9 or 13. The radial arrangement is deliberate: CMP signatures are overwhelmingly radial (center-fast, edge-fast, W-shaped), so sites are placed to sample each radius. A single number like "mean thickness" throws away the profile; a good engineer always looks at thickness versus radius before touching a zone pressure.

Here are all the metrics as one small library, applied to a synthetic edge-fast 49-point map:

```python
"""Uniformity metrics every CMP process engineer computes daily.
Run: python3 uniformity_metrics.py
"""
import numpy as np
np.random.seed(3)

def wiwnu_range(vals):
    """Range flavor, percent: (max - min) / (2 * mean) * 100."""
    return 100.0 * (vals.max() - vals.min()) / (2.0 * vals.mean())

def wiwnu_sigma(vals):
    """One-sigma flavor, percent: stddev / mean * 100."""
    return 100.0 * vals.std(ddof=1) / vals.mean()

def planarization_efficiency(removed_up, removed_down):
    """PE = 1 - (removal in low areas / removal in high areas).
    PE = 1: only peaks polish (ideal). PE = 0: blanket thinning."""
    return 1.0 - removed_down / removed_up

def step_height_reduction(sh_pre, sh_post):
    """Fraction of the incoming step that the polish erased."""
    return 1.0 - sh_post / sh_pre

# --- a 49-point post-polish oxide thickness map (Angstroms) --------------
# Sites live on rings: 1 center, then 8/16/24 sites at r = 50/100/145 mm.
ring_r  = np.array([0.0] + [50.0]*8 + [100.0]*16 + [145.0]*24)
true_thk = 3000.0 - 240.0*(ring_r/145.0)**2          # edge polished ~240 A more
meas = true_thk + np.random.normal(0.0, 8.0, ring_r.size)  # 8 A gauge noise

print(f"49-pt mean thickness : {meas.mean():8.1f} A")
print(f"WIWNU (range flavor) : {wiwnu_range(meas):8.2f} %")
print(f"WIWNU (1-sigma)      : {wiwnu_sigma(meas):8.2f} %")

# --- step-height numbers from a patterned test wafer ---------------------
sh_pre, sh_post = 5000.0, 400.0        # A, before and after polish
removed_up, removed_down = 6200.0, 1600.0
print(f"step height reduction: {step_height_reduction(sh_pre, sh_post):8.2%}")
print(f"planarization eff.   : "
      f"{planarization_efficiency(removed_up, removed_down):8.2%}")

# --- wafer-to-wafer on a 25-wafer lot (WTWNU uses wafer means) -----------
lot_means = 3000.0 + np.random.normal(0.0, 12.0, 25)
print(f"WTWNU (1-sigma)      : {100.0*lot_means.std(ddof=1)/lot_means.mean():8.2f} %")
```

```text
49-pt mean thickness :   2838.2 A
WIWNU (range flavor) :     4.82 %
WIWNU (1-sigma)      :     3.08 %
step height reduction:   92.00%
planarization eff.   :   74.19%
WTWNU (1-sigma)      :     0.45 %
```

Note the ratio between the two WIWNU flavors (4.82 versus 3.08 percent) even on this smooth synthetic profile, and note that the "same wafer" would score very differently on a 9-point map that undersamples the edge roll-off. Metrics are only comparable when the flavor, the site count, and the edge exclusion (how close to the wafer edge you allow sites, commonly 2 to 3 mm) all match.

## Consumables are process state

A new engineer's model of the tool is: settings in, wafers out. The working engineer's model adds a third category, and it dominates troubleshooting: **consumable state**. The polisher is partly made of parts that are being consumed by the process itself, and their decay is the default explanation for drift. When someone says "nothing changed but the process shifted", the correct translation is "something I do not chart changed." The usual suspects:

- **The pad** wears and glazes. A fresh pad has open pores and sharp asperities; hundreds of wafers of polishing flatten the asperities and pack the pores with debris (_glazing_, introduced in 17.7), and the removal rate slides down. The **pad life curve** is the standard picture: a short break-in rise over the first tens of wafers as conditioning opens the fresh surface, a long slow decline through mid-life, and an accelerating fall near end of life. Fabs set a pad change interval (order of several hundred to a couple thousand wafers, process dependent) well before the cliff.
- **The conditioner disk** is the consumable that maintains a consumable. Its diamonds dull with use, so late-life conditioning cuts less texture per sweep, the pad glazes faster, and the rate decay steepens even though the pad itself is mid-life. Disk age is charted separately from pad age for exactly this reason.
- **The slurry** is a live colloidal suspension: it settles, agglomerates, ages, and varies batch to batch. [30.2](30.2-chemical-engineering-for-cmp.md) owns that story; the process engineer's summary is that slurry health (particle size distribution, chemistry titration, loop filtration state) is process state, and a scratch excursion sends you to the slurry loop first.
- **The retaining ring** wears down against the pad. Ring thickness sets how the pad is pre-compressed at the wafer edge, so the edge removal profile migrates over ring life: a recipe tuned on a new ring polishes the edge differently on a worn one. Edge-profile drift with no recipe change is a ring-life question before it is anything else.

The professional habit this teaches: **log consumable age alongside every measurement.** Rate, WIWNU, and defect counts mean little without pad wafer count, disk age, ring hours, and slurry batch attached. In the aircraft analogy, this is the maintenance log riding along with the flight log, and an investigator reads them together or not at all.

## Knowing when to stop: endpoint, time, and drift

[17.7](../17-Semiconductors/17.7-fab-equipment-and-tool-software.md) covered endpoint detection as a software problem: motor-current friction signatures for metal clears, optical interference for dielectrics, filtering, and overpolish tuning. That chapter owns the algorithms, and a paragraph of recap is all we need: when the film change is detectable in real time, the tool stops on the signal, and the process engineer's job reduces to tuning the detector's window, threshold, and overpolish percentage against scrap risk on both sides.

The more common situation for oxide CMP is that there is nothing to detect: you must remove a set amount and stop, so polish time is computed from an assumed rate, `t = target_removal / rate_estimate`, and the entire problem becomes tracking the rate. And the rate drifts, for reasons you can now name precisely:

- **Pad wear and glazing** push the rate down over tens to hundreds of wafers, the dominant slow drift.
- **Temperature** pushes it around on a scale of single wafers. Friction dissipates hundreds of watts into the pad (30.3 computed the power budget), the pad and slurry warm toward a steady state over the first several wafers, and warm chemistry polishes faster.
- **The first-wafer effect** is the temperature story's sharp edge: after an idle period the pad is cold, and wafer 1 polishes measurably slower (a few percent) than wafer 5. Fabs blunt this edge by running **warm-up wafers** (dummies polished purely to heat the pad) before product after any long idle, trading a few minutes of throughput for a predictable rate.

Rate tracking is exactly the run-to-run control loop you built in 17.7: estimate the rate with an EWMA of measured removals, invert the model to set the next time. We will return to how to run that loop responsibly in the SPC section, because a controller in the wrong hands is a noise amplifier.

## Defects: the daily Pareto

Uniformity failures waste angstroms; defects kill dies. Post-CMP inspection (patterned-wafer scanners plus review, per the metrology section of 17.7) classifies what it finds, and the process engineer's morning ritual is the **defect Pareto**: a bar chart of defect counts by category, sorted descending, because the top bar is where the day goes. The recurring cast:

- **Scratches** are the signature CMP defect: an oversized particle or agglomerate dragged across the surface gouges a line through many dies. The particle source is usually the slurry loop (agglomeration, settling, a dead filter, all 30.2 territory) or a shedding, worn conditioner disk. A sudden scratch excursion means "audit the slurry path" before touching the recipe.
- **Chatter marks** are periodic curved scratch trains, mechanical in origin: a vibrating or stick-slipping contact (worn head gimbal, wrong ring pressure, pad-glazing-induced friction oscillation) leaves stitches instead of a smooth track. The periodicity is the clue; spacing times relative velocity gives the vibration frequency, which points to a rotating component per 30.3.
- **Residue and particles**: slurry left on the wafer, pad debris, dried droplets. These implicate the **post-CMP clean** (brush condition, chemistry concentration, drying) more often than the polish itself. Since the clean is integrated into the tool (dry-in, dry-out per 17.7), the process engineer owns it too, and a particle map that rings the wafer or spirals implicates the clean-and-dry path, while a straight-line signature implicates the polish.
- **Corrosion** on copper: the aggressive oxidizing chemistry keeps attacking after the mechanics stops if the queue time to the clean stretches, or if the inhibitor chemistry is off. Pits and stains on wide copper are the fingerprint.
- **Dishing and erosion**, already defined, are counted here too: they are topography defects with electrical consequences (thinner wires, higher resistance) rather than particles.
- **Delamination**: modern low-k dielectrics are mechanically weak (porous, by design, for capacitance), and CMP shear can peel film stacks apart at their weakest interface. The fix is almost always lower downforce, which is why low-k drove the industry toward gentler polishes and better slurries rather than more pressure.

The habit to build: defects are diagnosed by their **spatial signature and their history**, not by their name. Scratches aligned with the polish track point to the slurry; a ring of particles points to the dryer; a step change on the Pareto the day after a pad change points to break-in. The Pareto tells you what; the wafer map and the consumable log tell you why.

## DOE: the process engineer's power tool

Suppose rate is low and WIWNU is high, and you have three knobs: pressure, speed, slurry flow. The instinct everyone arrives with is **one-factor-at-a-time** (OFAT): hold two knobs, sweep the third, pick the best value, move on. OFAT fails for a specific, provable reason: it assumes the knobs do not interact, and in CMP they do. The effect of slurry flow depends on speed (a fast pad flings slurry off and starves the contact at low flow). The effect of edge-zone trim depends on speed (the edge band it must cancel grows with speed, as we will engineer into the mini-project). OFAT explores an L-shaped path through the corner of the design space and never visits the combinations where interactions live.

The fix, from the statistics you built in [16.1](../16-Data/16.1-statistics-and-probability.md), is the **factorial designed experiment**: vary all factors together, in a pattern chosen so their effects can be separated afterward.

### A 2^2 example, by hand

Two factors, each at a low (-) and high (+) level: pressure P at 3 or 5 psi, speed S at 60 or 100 rpm. Run all four corners and measure removal rate in A/min:

```text
   run    P    S    rate
    1     -    -    1800
    2     +    -    2600
    3     -    +    2200
    4     +    +    3400
```

The **main effect** of a factor is the average response at its high level minus the average at its low level:

```text
  effect(P) = (2600 + 3400)/2 - (1800 + 2200)/2 = 3000 - 2000 = 1000 A/min
  effect(S) = (2200 + 3400)/2 - (1800 + 2600)/2 = 2800 - 2200 =  600 A/min
```

The **interaction effect** asks: does P's effect depend on S's level? Compute P's effect at each S level and take half the difference:

```text
  P effect at S high : 3400 - 2200 = 1200
  P effect at S low  : 2600 - 1800 =  800
  interaction PS     = (1200 - 800)/2 = 200 A/min
```

Equivalently, and this is the form that generalizes: multiply the sign columns, and the interaction is the average of runs where the product P·S is + minus the average where it is -: `(1800 + 3400)/2 - (2600 + 2200)/2 = 2600 - 2400 = 200`. Same answer.

These effects assemble into a prediction model with coded units (x = -1 at low, +1 at high), where each coefficient is half its effect because moving -1 to +1 is two units:

```text
  rate = 2500 + 500·xP + 300·xS + 100·xP·xS
```

Check it against run 4: `2500 + 500 + 300 + 100 = 3400`. It reproduces all four corners exactly (with four runs and four coefficients it must; replicates are what let you also estimate noise). Now see what OFAT would have done from corner 1: sweep P alone, gain 800; then sweep S alone at low P, gain 400; conclude the best case is `1800 + 800 + 400 = 3000`. The true best corner is 3400. The missing 400 is the interaction, twice over, and OFAT is structurally unable to see it.

### A 2^3 factorial against a hidden process

Scale to three factors and let the computer keep the books. The design is all 2^3 = 8 corners, replicated twice for a noise estimate, in randomized run order (randomization protects you from time drift masquerading as a factor effect, and on a CMP tool there is always time drift). The "hidden process" plays the role of the real tool: it has an interaction and noise, and the analysis has to recover both.

```python
"""2^3 factorial DOE against a hidden process with an interaction.
Factors (coded -1/+1): x1 = pressure (3 -> 5 psi), x2 = platen speed
(0.9 -> 1.5 m/s), x3 = slurry flow (150 -> 250 ml/min).
Run: python3 doe_2cubed.py
"""
import numpy as np
np.random.seed(42)

# --- the hidden truth (the real tool; the engineer never sees this) ------
def hidden_process(x1, x2, x3):
    return (2500.0 + 550.0*x1 + 320.0*x2 + 140.0*x3
            + 90.0*x2*x3                     # speed*flow interaction
            + np.random.normal(0.0, 40.0))   # run noise, 40 A/min 1-sigma

# --- the design: all 8 corners, 2 replicates, randomized run order -------
corners = [(a, b, c) for a in (-1, 1) for b in (-1, 1) for c in (-1, 1)]
runs = corners * 2
y = np.zeros(len(runs))
for k in np.random.permutation(len(runs)):   # always randomize run order
    y[k] = hidden_process(*runs[k])

# --- effects: contrast column for every term ------------------------------
X = np.array(runs, dtype=float)
cols = {"pressure": X[:, 0], "speed": X[:, 1], "flow": X[:, 2],
        "P*S": X[:, 0]*X[:, 1], "P*F": X[:, 0]*X[:, 2],
        "S*F": X[:, 1]*X[:, 2], "P*S*F": X[:, 0]*X[:, 1]*X[:, 2]}
effects = {n: y[c > 0].mean() - y[c < 0].mean() for n, c in cols.items()}

truth = {"pressure": 1100, "speed": 640, "flow": 280, "S*F": 180}
print(f"grand mean rate: {y.mean():7.1f} A/min   ({len(runs)} runs)")
print(f"{'term':>9} {'effect':>8}   (truth)")
for name, e in effects.items():
    print(f"{name:>9} {e:8.1f}   ({truth.get(name, 0)})")

# replicate noise -> standard error of an effect: SE = 2*s/sqrt(N)
pairs = np.array([[y[i], y[i+8]] for i in range(8)])
s = np.sqrt(np.mean(pairs.var(axis=1, ddof=1)))
se = 2.0*s/np.sqrt(len(runs))
print(f"\nreplicate sigma ~ {s:.1f} A/min -> effect standard error ~ {se:.1f}")
print("rule of thumb: an effect under 2-3 standard errors is noise")

# --- pick the winner and confirm ------------------------------------------
# Model with the real terms only; predict the (+,+,+) corner.
keep = ("pressure", "speed", "flow", "S*F")
pred = y.mean() + 0.5*sum(effects[n] for n in keep)   # all x = +1
conf = np.array([hidden_process(1, 1, 1) for _ in range(3)])
print(f"\npredicted rate at (+,+,+): {pred:7.1f} A/min")
print(f"3 confirmation runs      : {conf.mean():7.1f} A/min "
      f"(each: {conf.round(0)})")
```

```text
grand mean rate:  2499.8 A/min   (16 runs)
     term   effect   (truth)
 pressure   1131.2   (1100)
    speed    620.6   (640)
     flow    243.1   (280)
      P*S     -0.4   (0)
      P*F     -7.0   (0)
      S*F    191.0   (180)
    P*S*F     16.3   (0)

replicate sigma ~ 27.9 A/min -> effect standard error ~ 14.0
rule of thumb: an effect under 2-3 standard errors is noise

predicted rate at (+,+,+):  3592.8 A/min
3 confirmation runs      :  3610.8 A/min (each: [3631. 3556. 3645.])
```

Sixteen wafers bought the whole map: three main effects, the one real interaction cleanly separated from the four null terms (which all land within a couple of standard errors of zero), a noise estimate, and a validated prediction. Notice the last step: **confirmation runs**. A DOE ends with a bet placed at the predicted best setting and checked against fresh wafers; skipping confirmation is how analysis errors reach production.

Two extensions you should know by name. **Fractional factorials** handle more factors on a budget: a 2^(5-1) design runs half of the 32 corners of a five-factor experiment, at the cost of *aliasing* (some high-order interactions become indistinguishable from main effects; you choose the fraction so that only implausible ones are sacrificed).

**Center points**, a few runs at the middle of all ranges, test for curvature: if the center response is far from the corner average, the linear-plus-interactions model is bending and you graduate to **response surface methods**, which fit a quadratic and walk you to the optimum along its gradient. The workflow, and the reason DOE is the trade's power tool, is always the same shape: screen many factors with a cheap fraction, model the survivors with a full factorial, then map the region around the best point with a response surface and place the operating point with margin.

## SPC and capability: control is not capability

DOE finds the operating point; **SPC** guards it. The mechanics of control charts were built in 17.7 (Shewhart's ±3σ logic, limits from the process's own stable history, OCAPs); here is how a process engineer runs them day to day, plus the one distinction that separates engineers from chart-watchers.

The workhorse is the **Xbar-R chart** pair on the daily rate monitor: measure a subgroup (say the rate on 5 monitor sites or wafers), plot the subgroup mean (Xbar) to watch for shifts, and the subgroup range (R) to watch for spread changes. For subgroup size n = 5 the classical constants are `UCL_X = Xbar + 0.577·Rbar`, `LCL_X = Xbar - 0.577·Rbar`, and `UCL_R = 2.114·Rbar`. On top of the basic beyond-3σ rule sit the **Western Electric rules**, sensitized patterns like 2 of 3 points beyond 2σ, 4 of 5 beyond 1σ on the same side, and 8 in a row on one side of the center line; each is an event rare enough under stability (16.1 probability again) that its occurrence is evidence of a real change, and together they catch slow drifts long before a single point escapes the limits.

Then, capability. **Control** means the process is stable: only random variation, charts quiet. **Capability** means the stable process fits inside the spec. They are independent, and the capability indices quantify the second:

```text
  Cp  = (USL - LSL) / (6·sigma)          potential: does the spread fit?
  Cpk = min(mean - LSL, USL - mean) / (3·sigma)    reality: is it centered?
```

Worked numbers, the kind an interviewer will ask you to do on a whiteboard. Post-polish thickness spec is 2900 to 3100 A; the process runs at mean 2980 A with sigma 25 A. Then `Cp = 200/150 = 1.333`: the spread would fit comfortably if centered. But `Cpk = min(80, 120)/75 = 80/75 = 1.067`: the 20 A off-center gives away a third of the margin on the low side. The distance to the nearer limit is `3·Cpk = 3.2` sigmas, roughly 700 ppm outside on that side under a normal model. A fab asking for Cpk ≥ 1.33 (4 sigma to the nearer limit, order of 30 ppm) is telling you to either re-center or shrink sigma. Code it once and keep it:

```python
"""Xbar-R chart on removal rate plus Cp/Cpk on post thickness.
Run: python3 spc_capability.py
"""
import numpy as np
np.random.seed(11)

# --- Xbar-R on removal rate: 20 lots, 5 monitor wafers each --------------
A2, D3, D4 = 0.577, 0.0, 2.114        # Shewhart constants for subgroup n=5
lots = 2500.0 + np.random.normal(0.0, 18.0, (20, 5))
lots[15:] -= np.arange(1, 6)[:, None] * 9.0   # a drift starts at lot 16

xbar = lots.mean(axis=1)
rng  = lots.max(axis=1) - lots.min(axis=1)
# limits from the first 12 lots (the stable history)
xbb, rb = xbar[:12].mean(), rng[:12].mean()
ucl_x, lcl_x = xbb + A2*rb, xbb - A2*rb
ucl_r = D4*rb
print(f"Xbar chart: CL {xbb:.1f}, UCL {ucl_x:.1f}, LCL {lcl_x:.1f}")
print(f"R chart   : CL {rb:.1f}, UCL {ucl_r:.1f}")
for i, x in enumerate(xbar):
    flag = " <-- OUT" if (x > ucl_x or x < lcl_x) else ""
    if i >= 12 or flag:
        print(f"  lot {i+1:2d}: xbar {x:7.1f}  R {rng[i]:5.1f}{flag}")

# --- capability on post-polish thickness ---------------------------------
LSL, USL = 2900.0, 3100.0             # spec, Angstroms
mu, sigma = 2980.0, 25.0              # measured process mean and sigma
Cp  = (USL - LSL) / (6.0 * sigma)
Cpk = min((mu - LSL), (USL - mu)) / (3.0 * sigma)
print(f"\nCp  = (USL-LSL)/(6 sigma)          = {Cp:.3f}")
print(f"Cpk = min(mu-LSL, USL-mu)/(3 sigma) = {Cpk:.3f}")
# tail fraction beyond the nearer limit, normal model
from math import erf, sqrt
z = 3.0 * Cpk
frac = 0.5 * (1.0 - erf(z / sqrt(2.0)))
print(f"z to nearest limit = {z:.2f} -> about {frac*1e6:.0f} ppm out that side")
```

```text
Xbar chart: CL 2499.9, UCL 2520.9, LCL 2478.9
R chart   : CL 36.4, UCL 77.0
  lot 13: xbar  2503.7  R  67.2
  lot 14: xbar  2495.3  R  47.6
  lot 15: xbar  2511.8  R  17.5
  lot 16: xbar  2484.9  R  52.6
  lot 17: xbar  2483.9  R  66.0
  lot 18: xbar  2468.2  R  30.5 <-- OUT
  lot 19: xbar  2462.6  R  40.6 <-- OUT
  lot 20: xbar  2460.1  R  42.8 <-- OUT
```

```text
Cp  = (USL-LSL)/(6 sigma)          = 1.333
Cpk = min(mu-LSL, USL-mu)/(3 sigma) = 1.067
z to nearest limit = 3.20 -> about 687 ppm out that side
```

The drift injected at lot 16 breaches the Xbar limits by lot 18: three lots of latency, which is the honest price of 3σ limits (they are deliberately slow to cry wolf). The Western Electric run rules would have flagged it a lot or two sooner, at the cost of more false alarms; choosing that trade is your call to make, knowingly.

### Using the run-to-run controller responsibly

[17.7](../17-Semiconductors/17.7-fab-equipment-and-tool-software.md) built the R2R controller: an EWMA rate estimate feeding a model inversion for polish time. The software is the autopilot; the process engineer decides how it is engaged, and three settings carry most of that responsibility:
